Repository: chiranjeeb-debata/Statistical-Analysis-of-uniaxial-tensile-and-fatigue-data-of-Ti-685-alloy

# Statistical Analysis of Uniaxial Tensile and Fatigue Data of Ti-685 Alloy

A probabilistic machine learning and reliability analysis project focused on evaluating the mechanical behavior and fatigue life of **Ti-685 alloy** under varying thermal conditions for aerospace gas turbine applications.

Developed using **Python**, **Jupyter Notebook**, and **Streamlit** under the guidance of **Dr. Surajit Kumar Paul**.

---

# Overview

This project performs **statistical and probabilistic analysis** on experimental tensile and fatigue datasets of **Ti-685 alloy**, with the objective of assessing its suitability as a substitute for conventional **α-Ti alloys** used in jet engine structures.

The study combines:

* Statistical distribution fitting
* Probabilistic life prediction
* Reliability engineering concepts
* Fatigue bound curve estimation
* Temperature dependent material behavior analysis
* Interactive visualization through Streamlit

The project aims to provide an engineer-friendly framework for:

* Reliability assessment
* Safety factor optimization
* Material comparison
* Failure probability estimation
* Fatigue life prediction under thermal loading

---

# Project Objectives

* Analyze uniaxial tensile and fatigue data of Ti-685 alloy
* Model fatigue life variability using probabilistic distributions
* Quantify uncertainty and failure risk
* Compute confidence and bound curves for engineering design
* Compare Ti-685 alloy with standard alpha titanium alloys
* Develop a reusable reliability analysis workflow
* Create an interactive Streamlit application for engineers

---

# Key Features

## Statistical Distribution Modeling

Implemented and compared multiple statistical distributions:

* Weibull Distribution
* 3-Parameter Weibull Distribution
* Gamma Distribution
* Gumbel Distribution
* Lognormal Distribution
* Power-Law based probabilistic models

These models were used to characterize:

* Tensile strength variability
* Fatigue life distribution
* Reliability trends
* Failure probability behavior

---

## Temperature Dependent Analysis

Developed models for:

* Arrhenius temperature dependence
* Linear temperature dependence
* Thermal degradation trends
* Fatigue behavior under varying operating temperatures

This helps simulate real-world gas turbine operating environments.

---

## Reliability & Risk Quantification

The project estimates:

* Probability of failure
* Reliability curves
* Confidence intervals
* Fatigue bound curves
* Safety margins
* Life prediction uncertainty

These analyses are critical in aerospace structural design.

---

## Interactive Streamlit Application

Built a user-friendly web application that allows engineers to:

* Upload fatigue/tensile datasets
* Select statistical models
* Visualize fitted distributions
* Generate reliability plots
* Compare probabilistic models dynamically
* Analyze thermal effects interactively

---

# Tech Stack

| Technology       | Purpose                    |
| ---------------- | -------------------------- |
| Python           | Core programming           |
| Jupyter Notebook | Research & experimentation |
| Streamlit        | Interactive dashboard      |
| NumPy            | Numerical computation      |
| Pandas           | Data handling              |
| SciPy            | Statistical modeling       |
| Matplotlib       | Visualization              |
| Plotly           | Interactive plots          |
| Scikit-learn     | ML utilities               |

---

## 2. Data Preprocessing

* Missing value handling
* Outlier analysis
* Normalization
* Temperature categorization
* Feature extraction

---

## 5. Comparative Material Analysis

Compared Ti-685 alloy performance against:

* Conventional alpha titanium alloys
* Industry fatigue standards
* Aerospace material reliability benchmarks

---

# Sample Outputs

The project generates:

* Weibull probability plots
* Reliability curves
* Fatigue life distributions
* Confidence bound curves
* Temperature dependent trend plots
* Interactive dashboards

---

# Results & Insights

* Ti-685 alloy demonstrated promising fatigue reliability characteristics under varying thermal conditions.
* Probabilistic modeling improved understanding of uncertainty in fatigue life prediction.
* Weibull and Lognormal models provided effective fitting for fatigue datasets.
* Thermal effects significantly influenced crack growth behavior and life prediction.
* The developed framework can support aerospace material selection and reliability engineering workflows.

---

## Data Confidentiality Notice
The datasets used in this project (Ti-685 alloy tensile and fatigue data) are **confidential** and are **NOT included** in this repository.  
They are proprietary to the research group and cannot be shared, copied, or redistributed.  

This repository provides **code, models, and documentation only**.  
Users may run the code with their own datasets, but the original data is restricted.

File: Gamma_dist.ipynb
```
import numpy as np
import pandas as pd
import matplotlib.pyplot as plt
import scipy.stats as stats
```

```
df = pd.read_excel(r"FCGR-NML (1).xlsx")
```

```
df.info()
```

<class 'pandas.core.frame.DataFrame'>
RangeIndex: 24 entries, 0 to 23
Data columns (total 6 columns):
 #   Column          Non-Null Count  Dtype  
---  ------          --------------  -----  
 0   SI No.          24 non-null     int64  
 1   Temperature, C  24 non-null     int64  
 2   c               24 non-null     float64
 3   m               24 non-null     float64
 4   ▲ K Range       24 non-null     object 
 5   R- Ratio        24 non-null     float64
dtypes: float64(3), int64(2), object(1)
memory usage: 1.3+ KB

```
df.head(10)
```

   SI No.  Temperature, C            c      m ▲ K Range  R- Ratio
0       1             150  8.200000e-09  3.40     14-25       0.1
1       2             150  1.400000e-08  3.30     14-25       0.1
2       3             150  4.700000e-09  3.65   12.0-24       0.1
3       4             150  2.400000e-09  3.93   12.0-23       0.1
4       5             150  5.800000e-08  2.93   11.0-25       0.5
5       6             150  3.800000e-08  3.13   12.0-25       0.5
6       7             150  8.400000e-09  3.67   10.0-22       0.5
7       8             150  1.500000e-09  4.29   11.0-22       0.5
8       9             150  1.900000e-08  3.39    9.0-18       0.7
9      10             150  8.200000e-10  4.98    9.0-12       0.7

```
print(df.columns.tolist())
```

['SI No.', 'Temperature, C', 'c ', 'm', '▲ K Range', 'R- Ratio']

```
# Create a list to hold expanded rows
expanded_rows = []

# Loop through each row
for _, row in df.iterrows():
    # Parse the ΔK range
    try:
        k_range = str(row['▲ K Range']).strip()
        k_min, k_max = map(float, k_range.split('-'))
    except:
        continue

    # Generate integer ΔK values within the range
    delta_k_values = list(range(int(k_min), int(k_max) + 1))

    # Create a new row for each ΔK value
    for delta_k in delta_k_values:
        expanded_rows.append({
            'SI No.': row['SI No.'],
            'Temperature, C': row['Temperature, C'],
            'c': row['c '],
            'm': row['m'],
            'R- Ratio': row['R- Ratio'],
            'Delta K': delta_k
        })

expanded_df = pd.DataFrame(expanded_rows)

expanded_df.head(5)
```

   SI No.  Temperature, C             c    m  R- Ratio  Delta K
0       1             150  8.200000e-09  3.4       0.1       14
1       1             150  8.200000e-09  3.4       0.1       15
2       1             150  8.200000e-09  3.4       0.1       16
3       1             150  8.200000e-09  3.4       0.1       17
4       1             150  8.200000e-09  3.4       0.1       18

```
print(expanded_df.columns.tolist())
```

['SI No.', 'Temperature, C', 'c', 'm', 'R- Ratio', 'Delta K']

# **Implementation of Paris–Erdoğan equation**

```
expanded_df["da_dN"] = expanded_df.apply(
    lambda row: row["c"] * ((row["Delta K"]) ** row["m"]),
    axis = 1
)

expanded_df['Temperature,K'] = expanded_df.apply(
    lambda row: row['Temperature, C'] + 273.15,
    axis = 1
)

expanded_df.head(5)
```

   SI No.  Temperature, C             c    m  R- Ratio  Delta K     da_dN  \
0       1             150  8.200000e-09  3.4       0.1       14  0.000065   
1       1             150  8.200000e-09  3.4       0.1       15  0.000082   
2       1             150  8.200000e-09  3.4       0.1       16  0.000102   
3       1             150  8.200000e-09  3.4       0.1       17  0.000125   
4       1             150  8.200000e-09  3.4       0.1       18  0.000152   

   Temperature,K  
0         423.15  
1         423.15  
2         423.15  
3         423.15  
4         423.15

# Model

```
from sklearn.linear_model import LinearRegression
from sklearn.metrics import mean_squared_error
from sklearn.model_selection import train_test_split

features = ['Temperature,K']
target = 'm'
X = expanded_df[features]
y = expanded_df[target]


from sklearn.linear_model import LinearRegression
from sklearn.model_selection import train_test_split
from sklearn.metrics import mean_squared_error

# Train-test split
X_train, X_test, y_train, y_test = train_test_split(X, y, test_size=0.2, random_state=42)
```

```
linear_model = LinearRegression()
linear_model.fit(X_train, y_train)

# Evaluate
y_pred = linear_model.predict(X_test)
rmse = np.sqrt(mean_squared_error(y_test, y_pred))
print(f"\nLinear Fit RMSE on m: {rmse:.4f}")

lin_intercept = linear_model.intercept_
lin_slope = linear_model.coef_[0]
print(f"intercept: {lin_intercept:}, slope: {lin_slope:}")

# Predict full set
X_full = expanded_df[['Temperature,K']]
expanded_df['M'] = linear_model.predict(X_full)

expanded_df[['Temperature,K', 'm', 'M']].head()
```


Linear Fit RMSE on m: 0.4150
intercept: 3.696436065766185, slope: -0.000480326657351343

   Temperature,K    m         M
0         423.15  3.4  3.493186
1         423.15  3.4  3.493186
2         423.15  3.4  3.493186
3         423.15  3.4  3.493186
4         423.15  3.4  3.493186

```
# Plot actual vs predicted
plt.figure(figsize=(8, 6))
plt.scatter(expanded_df['m'], expanded_df['M'], alpha=0.6, color='teal')
plt.plot([expanded_df['m'].min(), expanded_df['m'].max()],
         [expanded_df['m'].min(), expanded_df['m'].max()],
         'r--', label='Ideal Fit')
plt.xlabel('Actual m')
plt.ylabel('Predicted M (linear)')
plt.title('Linear Model: Predicted vs Actual Paris Exponent')
plt.legend()
plt.grid(True)
plt.tight_layout()
plt.show()
```

# Implementation of Walker Equation

```
expanded_df["y"] = expanded_df.apply(
    lambda row: np.log(row["da_dN"]) - (row["M"] * np.log(row["Delta K"])),
    axis = 1
)

expanded_df['x'] = expanded_df.apply(
    lambda row: row["M"] * np.log(1 - row["R- Ratio"]),
    axis = 1
)

expanded_df.head(5)
```

   SI No.  Temperature, C             c    m  R- Ratio  Delta K     da_dN  \
0       1             150  8.200000e-09  3.4       0.1       14  0.000065   
1       1             150  8.200000e-09  3.4       0.1       15  0.000082   
2       1             150  8.200000e-09  3.4       0.1       16  0.000102   
3       1             150  8.200000e-09  3.4       0.1       17  0.000125   
4       1             150  8.200000e-09  3.4       0.1       18  0.000152   

   Temperature,K         M          y         x  
0         423.15  3.493186 -18.865054 -0.368044  
1         423.15  3.493186 -18.871484 -0.368044  
2         423.15  3.493186 -18.877498 -0.368044  
3         423.15  3.493186 -18.883147 -0.368044  
4         423.15  3.493186 -18.888473 -0.368044

```
def lin_reg(X, Y):
    # Compute means
    X_mean = sum(X) / len(X)
    Y_mean = sum(Y) / len(Y)
    
    # Compute slope
    numerator = sum((X[i] - X_mean) * (Y[i] - Y_mean) for i in range(len(X)))
    denominator = sum((X[i] - X_mean) ** 2 for i in range(len(X)))
    slope = numerator / denominator
    
    # Compute intercept
    intercept = Y_mean - slope * X_mean

    return slope, intercept

slope, intercept = lin_reg(expanded_df['x'], expanded_df["y"])
print(f"slope: {slope:.4f} ,\nintercept: {intercept:.4f}")
```

slope: -0.2138 ,
intercept: -18.6962

```
plt.figure(figsize=(8, 6))
x_values = np.linspace(expanded_df['x'].min(), expanded_df['x'].max(), 100)

y_values = (
    slope * x_values + intercept
)

plt.figure(figsize=(8, 6))
plt.plot(x_values, y_values, color="red", linestyle="-", linewidth=2, label="Regressed lines")
plt.scatter(expanded_df['x'], expanded_df['y'], color="darkblue", label="Data points")

plt.xlabel("X", fontsize=12, fontweight="bold")
plt.ylabel("Y", fontsize=12, fontweight="bold")
plt.title("Walker model - regression", fontsize=14, fontweight="bold")

plt.grid(True, linestyle="-", alpha=0.6)
plt.legend(fontsize=12)

plt.show()
```

```
C = np.exp(intercept)
gamma = slope

C, gamma
```

(np.float64(7.591589604729075e-09), np.float64(-0.21377988642479592))

```
expanded_df['da/dN_calc'] = expanded_df.apply(
    lambda row: C * ((row["Delta K"] * ((1 - row["R- Ratio"])** gamma)) ** row["M"]),
    axis = 1
)

expanded_df.head(5)
```

   SI No.  Temperature, C             c    m  R- Ratio  Delta K     da_dN  \
0       1             150  8.200000e-09  3.4       0.1       14  0.000065   
1       1             150  8.200000e-09  3.4       0.1       15  0.000082   
2       1             150  8.200000e-09  3.4       0.1       16  0.000102   
3       1             150  8.200000e-09  3.4       0.1       17  0.000125   
4       1             150  8.200000e-09  3.4       0.1       18  0.000152   

   Temperature,K         M          y         x  da/dN_calc  
0         423.15  3.493186 -18.865054 -0.368044    0.000083  
1         423.15  3.493186 -18.871484 -0.368044    0.000105  
2         423.15  3.493186 -18.877498 -0.368044    0.000132  
3         423.15  3.493186 -18.883147 -0.368044    0.000163  
4         423.15  3.493186 -18.888473 -0.368044    0.000199

```
actual = expanded_df['da_dN']
predicted = expanded_df['da/dN_calc']

plt.figure(figsize=(8, 6))
plt.scatter(actual, predicted, color='blue', alpha=0.6, label='Predicted vs Actual da/dN')

# Reference line (perfect prediction)
plt.plot([actual.min(), actual.max()], [actual.min(), actual.max()], 'r--', label='Ideal Fit')

plt.xlabel('Actual da/dN', fontsize=12, fontweight='bold')
plt.ylabel('Predicted da/dN', fontsize=12, fontweight='bold')
plt.title('Model: Predicted vs Actual da/dN', fontsize=14, fontweight='bold')
plt.legend(fontsize=12)
plt.grid(True, linestyle='-', alpha=0.6)
plt.tight_layout()
plt.show()
```

```
error = expanded_df["da/dN_calc"] - expanded_df["da_dN"]

plt.figure(figsize=(8, 5))
plt.hist(error, bins=20, color='teal', edgecolor='black', alpha=0.7)

plt.xlabel('Prediction Error (Calc - Actual)')
plt.ylabel('Frequency')
plt.title('Histogram of da/dN Prediction Errors')
plt.grid(True)
plt.tight_layout()
plt.show()
```

```
def compute_M(temp_C, intercept, slope):
    temp_K = temp_C + 273.15
    M_val = intercept + (slope * temp_K)
    return M_val
    
def plot_da_dN_vs_deltaK_equation(temp_C, r_ratio, C, gamma, intercept, slope):
    delta_K_vals = np.linspace(5, 40, 200)
    da_dN_vals = []

    M = compute_M(temp_C, intercept, slope)

    for dk in delta_K_vals:
        da_dN = C * ((dk * (1 - r_ratio) ** gamma) ** M)
        da_dN_vals.append(da_dN)

    scatter_df = expanded_df[
        (expanded_df['Temperature, C'] == temp_C) &
        (np.isclose(expanded_df['R- Ratio'], r_ratio, rtol=1e-2))
    ]

    plt.figure(figsize=(8, 5))
    plt.plot(delta_K_vals, da_dN_vals, label='Predicted by Equation', color='darkorange')
    if not scatter_df.empty:
        plt.scatter(scatter_df['Delta K'], scatter_df['da_dN'], label='Actual data', color='navy')
    plt.xlabel('ΔK')
    plt.ylabel('da/dN')
    plt.title(f'da/dN vs ΔK at T={temp_C}°C, R={r_ratio}')
    plt.legend()
    plt.grid(True)
    plt.tight_layout()
    plt.show()
```

```
plot_da_dN_vs_deltaK_equation(temp_C=150, r_ratio=0.1, C=C, gamma=gamma, intercept=lin_intercept, slope=lin_slope)
```

```
r_ratio_vals = np.linspace(0.05, 0.9, 10)
delta_K_range = np.linspace(5, 40, 200)
temp_C = 300

plt.figure(figsize=(10, 6))

for r in r_ratio_vals:
    da_dN_vals = []
    for dk in delta_K_range:
        M = compute_M(temp_C, lin_intercept, lin_slope)
        base = dk * (max(1e-8, (1 - r)) ** gamma)  # epsilon to prevent divide-by-zero
        da_dN = C * (base ** M)
        da_dN_vals.append(da_dN)

    plt.plot(delta_K_range, da_dN_vals, label=f'R = {r:.2f}')

    scatter_df = expanded_df[
        (expanded_df['Temperature, C'] == temp_C) &
        (np.isclose(expanded_df['R- Ratio'], r, rtol=1e-2))
    ]
    if not scatter_df.empty:
        plt.scatter(scatter_df['Delta K'], scatter_df['da_dN'], label=f'Actual R={r:.2f}', alpha=0.5)

plt.xlabel('ΔK (MPa√m)')
plt.ylabel('da/dN (mm/cycle)')
plt.title(f'Fatigue Crack Growth Rate vs ΔK at {temp_C}°C for Various R-Ratios')
plt.legend(loc='best')
plt.grid(True)
plt.tight_layout()
plt.show()
```

```
r_ratio_vals = np.linspace(0.05, 0.9, 10)
delta_K_range = np.linspace(5, 40, 200)
temp_C = 150

plt.figure(figsize=(10, 6))

for r in r_ratio_vals:
    da_dN_vals = []
    for dk in delta_K_range:
        M = compute_M(temp_C, lin_intercept, lin_slope)
        base = dk * (max(1e-8, (1 - r)) ** gamma)  # epsilon to prevent divide-by-zero
        da_dN = C * (base ** M)
        da_dN_vals.append(da_dN)

    plt.plot(delta_K_range, da_dN_vals, label=f'R = {r:.2f}')

    scatter_df = expanded_df[
        (expanded_df['Temperature, C'] == temp_C) &
        (np.isclose(expanded_df['R- Ratio'], r, rtol=1e-2))
    ]
    if not scatter_df.empty:
        plt.scatter(scatter_df['Delta K'], scatter_df['da_dN'], label=f'Actual R={r:.2f}', alpha=0.5)

plt.xlabel('ΔK (MPa√m)')
plt.ylabel('da/dN (mm/cycle)')
plt.title(f'Fatigue Crack Growth Rate vs ΔK at {temp_C}°C for Various R-Ratios')
plt.legend(loc='best')
plt.grid(True)
plt.tight_layout()
plt.show()
```

```
def plot_da_dN_vs_r_ratio_equation(temp_C, delta_K, C, gamma, intercept, slope):
    r_ratio_vals = np.linspace(0.05, 1, 200)
    da_dN_vals = []
    dk = delta_K

    for r in r_ratio_vals:
        M = compute_M(temp_C, intercept, slope)
        da_dN = C * ((dk * (1 - r) ** gamma) ** M)
        da_dN_vals.append(da_dN)

    scatter_df = expanded_df[
        (expanded_df['Temperature, C'] == temp_C) &
        (np.isclose(expanded_df['Delta K'], dk, rtol=1e-2))
    ]

    plt.figure(figsize=(8, 5))
    plt.plot(r_ratio_vals, da_dN_vals, label='Predicted by Equation', color='darkorange')
    if not scatter_df.empty:
        plt.scatter(scatter_df['R- Ratio'], scatter_df['da_dN'], label='Actual data', color='navy')
    plt.xlabel('R-Ratio')
    plt.ylabel('da/dN')
    plt.title(f'da/dN vs R at T={temp_C}°C, ΔK={delta_K}')
    plt.legend()
    plt.grid(True)
    plt.tight_layout()
    plt.show()
```

```
plot_da_dN_vs_r_ratio_equation(temp_C=300, delta_K = 15, C=C, gamma=gamma, intercept= lin_intercept, slope=lin_slope)
```

C:\Users\Chiranjeeb Debata\AppData\Local\Temp\ipykernel_36600\864677778.py:8: RuntimeWarning: divide by zero encountered in scalar power
  da_dN = C * ((dk * (1 - r) ** gamma) ** M)

```
delta_K_vals = [5, 10, 15, 20, 25]
temp_C = 300

plt.figure(figsize=(10, 6))  # One unified figure

r_ratio_vals = np.linspace(0.05, 0.9, 200)

for dk in delta_K_vals:
    da_dN_vals = []
    for r in r_ratio_vals:
        M = compute_M(temp_C, lin_intercept, lin_slope)
        da_dN = C * ((dk * (1 - r) ** gamma) ** M)
        da_dN_vals.append(da_dN)

    plt.plot(r_ratio_vals, da_dN_vals, label=f'ΔK = {dk} MPa√m')

    # Optionally overlay actual data points
    scatter_df = expanded_df[
        (expanded_df['Temperature, C'] == temp_C) &
        (np.isclose(expanded_df['Delta K'], dk, rtol=1e-2))
    ]
    if not scatter_df.empty:
        plt.scatter(scatter_df['R- Ratio'], scatter_df['da_dN'], label=f'Actual ΔK={dk}', alpha=0.6)

# Plot styling
plt.xlabel('R-Ratio')
plt.ylabel('da/dN')
plt.title(f'Fatigue Crack Growth Rate vs R-Ratio at {temp_C}°C')
plt.legend(loc='best')
plt.grid(True)
plt.tight_layout()
plt.show()
```

```
delta_K_vals = [5, 10, 15, 20, 25]
temp_C = 150

plt.figure(figsize=(10, 6))  # One unified figure

r_ratio_vals = np.linspace(0.05, 0.9, 200)

for dk in delta_K_vals:
    da_dN_vals = []
    for r in r_ratio_vals:
        M = compute_M(temp_C, lin_intercept, lin_slope)
        da_dN = C * ((dk * (1 - r) ** gamma) ** M)
        da_dN_vals.append(da_dN)

    plt.plot(r_ratio_vals, da_dN_vals, label=f'ΔK = {dk} MPa√m')

    # Optionally overlay actual data points
    scatter_df = expanded_df[
        (expanded_df['Temperature, C'] == temp_C) &
        (np.isclose(expanded_df['Delta K'], dk, rtol=1e-2))
    ]
    if not scatter_df.empty:
        plt.scatter(scatter_df['R- Ratio'], scatter_df['da_dN'], label=f'Actual ΔK={dk}', alpha=0.6)

# Plot styling
plt.xlabel('R-Ratio')
plt.ylabel('da/dN')
plt.title(f'Fatigue Crack Growth Rate vs R-Ratio at {temp_C}°C')
plt.legend(loc='best')
plt.grid(True)
plt.tight_layout()
plt.show()
```

```
def plot_da_dN_vs_temperature_equation(delta_K, r_ratio, C, gamma, intercept, slope):
    temp_vals = np.linspace(50, 300, 300)
    da_dN_vals = []
    dk = delta_K

    for temp_C in temp_vals:
        M = compute_M(temp_C, intercept, slope)
        da_dN = C * ((dk * (1 - r_ratio) ** gamma) ** M)
        da_dN_vals.append(da_dN)

    scatter_df = expanded_df[
        (np.isclose(expanded_df['Delta K'], dk, rtol=1e-2)) &
        (np.isclose(expanded_df['R- Ratio'], r_ratio, rtol=1e-2))
    ]

    plt.figure(figsize=(8, 5))
    plt.plot(temp_vals, da_dN_vals, label='Predicted by Equation', color='darkorange')
    if not scatter_df.empty:
        plt.scatter(scatter_df['Temperature, C'], scatter_df['da_dN'], label='Actual data', color='navy')
    plt.xlabel('Temperature, C')
    plt.ylabel('da/dN')
    plt.title(f'da/dN vs T(°C) at ΔK={delta_K}, R={r_ratio}')
    plt.legend()
    plt.grid(True)
    plt.tight_layout()
    plt.show()
```

```
plot_da_dN_vs_temperature_equation(delta_K = 20, r_ratio = 0.1, C=C, gamma=gamma, intercept=lin_intercept, slope=lin_slope)
```

```
r_ratio_vals = np.linspace(0.05, 0.9, 10)  # Adjust for resolution as needed
temp_vals = np.linspace(50, 300, 50)
delta_K = 20  # Fixed ΔK value (can sweep separately if needed)

plt.figure(figsize=(10, 6))

for r in r_ratio_vals:
    da_dN_vals = []
    for temp_C in temp_vals:
        M = compute_M(temp_C, lin_intercept, lin_slope)
        base = delta_K * (max(1e-8, (1 - r)) ** gamma)  # Avoid divide-by-zero
        da_dN = C * (base ** M)
        da_dN_vals.append(da_dN)

    plt.plot(temp_vals, da_dN_vals, label=f'R = {r:.2f}')

    scatter_df = expanded_df[
        (np.isclose(expanded_df['Delta K'], delta_K, rtol=1e-2)) &
        (np.isclose(expanded_df['R- Ratio'], r, rtol=1e-2))
    ]
    if not scatter_df.empty:
        plt.scatter(scatter_df['Temperature, C'], scatter_df['da_dN'], label=f'Actual R={r:.2f}', alpha=0.6)

plt.xlabel('Temperature (°C)')
plt.ylabel('da/dN (mm/cycle)')
plt.title(f'Fatigue Crack Growth Rate vs Temperature at ΔK={delta_K} MPa√m')
plt.legend(loc='best')
plt.grid(True)
plt.tight_layout()
plt.show()
```

```

```

File: Gumbel_distribution.ipynb
```
import numpy as np
import pandas as pd
import matplotlib.pyplot as plt
import scipy.stats as stats
import statsmodels.api as sm
from scipy import optimize
```

```
df_1 = pd.read_excel(r"vendor1.xlsx")
df_2 = pd.read_excel(r"vendor2.xlsx")
df_1.info(), df_2.info()
```

<class 'pandas.core.frame.DataFrame'>
RangeIndex: 35 entries, 0 to 34
Data columns (total 3 columns):
 #   Column       Non-Null Count  Dtype  
---  ------       --------------  -----  
 0   Temperature  35 non-null     int64  
 1   YS           35 non-null     float64
 2   Mpa          35 non-null     float64
dtypes: float64(2), int64(1)
memory usage: 972.0 bytes
<class 'pandas.core.frame.DataFrame'>
RangeIndex: 48 entries, 0 to 47
Data columns (total 3 columns):
 #   Column       Non-Null Count  Dtype  
---  ------       --------------  -----  
 0   Temperature  48 non-null     int64  
 1   YS           48 non-null     float64
 2   Mpa          48 non-null     float64
dtypes: float64(2), int64(1)
memory usage: 1.3 KB

(None, None)

```
plt.figure(figsize=(8, 6))

plt.scatter(df_1["Temperature"], df_1["Mpa"], color='royalblue', edgecolors='black', alpha=0.7, s=80, label="Vendor 1")
plt.scatter(df_2["Temperature"], df_2["Mpa"], marker='*', color='darkorange', edgecolors='black', alpha=0.7, s=80, label="Vendor 2")

plt.xlabel("Temperature (°C)", fontsize=12, fontweight='bold')
plt.ylabel("Yield Stress", fontsize=12, fontweight='bold')
plt.title("Yield Stress vs. Temperature Comparison", fontsize=14, fontweight='bold')

plt.grid(True, linestyle='--', alpha=0.6)

plt.legend(fontsize=12)

plt.show()
```

```
data = pd.concat([df_1, df_2], ignore_index=True)
data_sorted = data.sort_values(by="Temperature", ascending=True)
df_3 = data_sorted.reset_index(drop=True)
df_3.head(10)
```

   Temperature       YS         Mpa
0           25  1.04164  935.996871
1           25  1.04832  941.999386
2           25  0.99379  892.999818
3           25  0.97376  875.001261
4           25  0.98711  886.997304
5           25  0.98155  882.001199
6           25  0.99602  895.003652
7           25  0.99045  889.998561
8           25  1.00492  903.001014
9           25  1.02384  920.002147

```
df_dict = {temp: df_3[df_3["Temperature"] == temp].reset_index(drop=True) for temp in df_3["Temperature"].unique()}

df_dict[550]
```

   Temperature       YS         Mpa
0          550  0.61319  551.000270
1          550  0.51637  463.999755
2          550  0.53974  484.999569

```
# Arrhenius Transform
data_sorted['Inverse_Temp'] = 11604.53 / (data_sorted['Temperature'] + 273.16)  # Convert to Kelvin
data_sorted['Ln_Mpa'] = np.log(data_sorted['Mpa'])  # Log transformation
```

```
X_values = data_sorted['Inverse_Temp'].values
Y_values = data_sorted['Mpa'].values
```

```
def gamma_log_likelihood(params, x, y):
    shape = params[0]
    beta0 = params[1]
    beta1 = params[2]

    if shape <= 0:
        return np.inf

    scale = np.exp(beta0 + beta1 * x)
    return -np.sum(stats.gamma.logpdf(y, a=shape, scale=scale))
```

```
init_params = [2.0, np.log(np.mean(Y_values)), 0.0]
bounds = [(1e-6, None), (None, None), (None, None)]

result_gamma = optimize.minimize(
    gamma_log_likelihood,
    init_params,
    args=(X_values, Y_values),
    bounds=bounds,
    method='L-BFGS-B'
)

shape_gamma, beta0_gamma, beta1_gamma = result_gamma.x
print(f"[Gamma Fit] Shape: {shape_gamma:.4f}")
```

[Gamma Fit] Shape: 652.8495

```
scale = np.exp(beta0_gamma + beta1_gamma * X_values)
Y = np.log(scale)
X = data_sorted['Inverse_Temp'].values

X_mean = np.mean(X)
Y_mean = np.mean(Y)
w = np.sum((X - X_mean) * (Y - Y_mean)) / np.sum((X - X_mean)**2)
u = Y_mean - w * X_mean

print(f"Intercept (u): {u:.4f}")
print(f"Slope (w): {w:.4f}")
```

Intercept (u): -0.6201
Slope (w): 0.0241

```
temperature_values = np.linspace(10, 600, 100)
inv_temp_range = 11604.53 / (temperature_values + 273.16)
scale_range = np.exp(u + w * inv_temp_range)

cdf_levels = {
    "CDF=1%": 0.01,
    "CDF=10%": 0.10,
    "CDF=50%": 0.50,
    "CDF=90%": 0.90,
    "CDF=99%": 0.99
}

ys_predictions = {
    label: stats.gamma.ppf(cdf, a=shape_gamma, scale=scale_range)
    for label, cdf in cdf_levels.items()
}

plt.figure(figsize=(8, 6))

plt.scatter(df_1["Temperature"], df_1["Mpa"], color='royalblue', edgecolors='black', s=80, alpha=0.7, label="Vendor 1")
plt.scatter(df_2["Temperature"], df_2["Mpa"], marker='*', color='darkorange', edgecolors='black', s=80, alpha=0.7, label="Vendor 2")

colors = ["purple", "orange", "red", "blue", "green"]
for (label, ys), color in zip(ys_predictions.items(), colors):
    plt.plot(temperature_values, ys, color=color, linewidth=2, label=f"Gamma YS ({label})")

plt.xlabel("Temperature (°C)", fontsize=12, fontweight="bold")
plt.ylabel("Yield Stress (YS)", fontsize=12, fontweight="bold")
plt.title("Gamma Regression: Yield Stress vs. Temperature", fontsize=14, fontweight="bold")
plt.grid(True, linestyle='--', alpha=0.6)
plt.legend(fontsize=12)
plt.tight_layout()
plt.show()
```

```
from scipy.stats import gamma

CONSTANT_SHAPE = shape_gamma

def median_rank(n, i):
    return (i - 0.3) / (n + 0.4)

plt.figure(figsize=(10, 6))

for temp in df_dict.keys():
    data = df_dict[temp]["Mpa"].values
    data = np.sort(data)

    n = len(data)
    p_values = np.array([median_rank(n, i + 1) for i in range(n)])

    # Estimate scale using fixed shape
    _, loc, scale = gamma.fit(data, floc=0, f0=CONSTANT_SHAPE)

    # Transform CDF to gamma variate space
    y_values = gamma.ppf(p_values, a=CONSTANT_SHAPE)
    x_values = np.log(data)

    plt.scatter(x_values, y_values, label=f"Temp {temp}")

    # Fitted line using MLE-estimated scale
    x_fit = np.linspace(min(data), max(data), 100)
    y_fit = gamma.ppf(gamma.cdf(x_fit, a=CONSTANT_SHAPE, scale=scale), a=CONSTANT_SHAPE)
    plt.plot(np.log(x_fit), y_fit, linestyle='-', label=f"Fitted Line - Temp {temp}")

plt.title("Gamma Probability Plot with Fixed Shape Parameter")
plt.xlabel("ln(Data)")
plt.ylabel("Gamma Standard Quantile")
plt.legend()
plt.grid(True, linestyle='--', alpha=0.6)
plt.tight_layout()
plt.show()
```

```

```

File: fcgr2-only_temp_dependent-linear.ipynb
```
import numpy as np
import pandas as pd
import matplotlib.pyplot as plt
import scipy.stats as stats
```

```
df = pd.read_excel(r"FCGR-NML (1).xlsx")
```

```
df.info()
```

<class 'pandas.core.frame.DataFrame'>
RangeIndex: 24 entries, 0 to 23
Data columns (total 6 columns):
 #   Column          Non-Null Count  Dtype  
---  ------          --------------  -----  
 0   SI No.          24 non-null     int64  
 1   Temperature, C  24 non-null     int64  
 2   c               24 non-null     float64
 3   m               24 non-null     float64
 4   ▲ K Range       24 non-null     object 
 5   R- Ratio        24 non-null     float64
dtypes: float64(3), int64(2), object(1)
memory usage: 1.3+ KB

```
df.head(10)
```

   SI No.  Temperature, C            c      m ▲ K Range  R- Ratio
0       1             150  8.200000e-09  3.40     14-25       0.1
1       2             150  1.400000e-08  3.30     14-25       0.1
2       3             150  4.700000e-09  3.65   12.0-24       0.1
3       4             150  2.400000e-09  3.93   12.0-23       0.1
4       5             150  5.800000e-08  2.93   11.0-25       0.5
5       6             150  3.800000e-08  3.13   12.0-25       0.5
6       7             150  8.400000e-09  3.67   10.0-22       0.5
7       8             150  1.500000e-09  4.29   11.0-22       0.5
8       9             150  1.900000e-08  3.39    9.0-18       0.7
9      10             150  8.200000e-10  4.98    9.0-12       0.7

```
print(df.columns.tolist())
```

['SI No.', 'Temperature, C', 'c ', 'm', '▲ K Range', 'R- Ratio']

```
# Create a list to hold expanded rows
expanded_rows = []

# Loop through each row
for _, row in df.iterrows():
    # Parse the ΔK range
    try:
        k_range = str(row['▲ K Range']).strip()
        k_min, k_max = map(float, k_range.split('-'))
    except:
        continue

    # Generate integer ΔK values within the range
    delta_k_values = list(range(int(k_min), int(k_max) + 1))

    # Create a new row for each ΔK value
    for delta_k in delta_k_values:
        expanded_rows.append({
            'SI No.': row['SI No.'],
            'Temperature, C': row['Temperature, C'],
            'c': row['c '],
            'm': row['m'],
            'R- Ratio': row['R- Ratio'],
            'Delta K': delta_k
        })

expanded_df = pd.DataFrame(expanded_rows)

expanded_df.head(5)
```

   SI No.  Temperature, C             c    m  R- Ratio  Delta K
0       1             150  8.200000e-09  3.4       0.1       14
1       1             150  8.200000e-09  3.4       0.1       15
2       1             150  8.200000e-09  3.4       0.1       16
3       1             150  8.200000e-09  3.4       0.1       17
4       1             150  8.200000e-09  3.4       0.1       18

```
print(expanded_df.columns.tolist())
```

['SI No.', 'Temperature, C', 'c', 'm', 'R- Ratio', 'Delta K']

# **Implementation of Paris–Erdoğan equation**

```
expanded_df["da_dN"] = expanded_df.apply(
    lambda row: row["c"] * ((row["Delta K"]) ** row["m"]),
    axis = 1
)

expanded_df['Temperature,K'] = expanded_df.apply(
    lambda row: row['Temperature, C'] + 273.15,
    axis = 1
)

expanded_df.head(5)
```

   SI No.  Temperature, C             c    m  R- Ratio  Delta K     da_dN  \
0       1             150  8.200000e-09  3.4       0.1       14  0.000065   
1       1             150  8.200000e-09  3.4       0.1       15  0.000082   
2       1             150  8.200000e-09  3.4       0.1       16  0.000102   
3       1             150  8.200000e-09  3.4       0.1       17  0.000125   
4       1             150  8.200000e-09  3.4       0.1       18  0.000152   

   Temperature,K  
0         423.15  
1         423.15  
2         423.15  
3         423.15  
4         423.15

# Model

```
from sklearn.linear_model import LinearRegression
from sklearn.metrics import mean_squared_error
from sklearn.model_selection import train_test_split

R = 8.314  # J/mol·K
X = 1 / expanded_df['Temperature,K'].values.reshape(-1, 1)
y_log = np.log(expanded_df['m'].values)


from sklearn.linear_model import LinearRegression
from sklearn.model_selection import train_test_split
from sklearn.metrics import mean_squared_error

# Train-test split
X_train, X_test, y_train, y_test = train_test_split(X, y_log, test_size=0.2, random_state=42)
```

```
arrhenius_model = LinearRegression()
arrhenius_model.fit(X_train, y_train)

# Evaluate
y_log_pred = arrhenius_model.predict(X_test)
rmse_log = np.sqrt(mean_squared_error(y_test, y_log_pred))
print(f"\nArrhenius Fit RMSE on log(m): {rmse_log:.4f}")

lnA = arrhenius_model.intercept_
Ea_over_R = -arrhenius_model.coef_[0]
Ea = Ea_over_R * R
print(f"ln(A): {lnA:.4f}, Ea (J/mol): {Ea:.2f}")

# Predict full set
X_full = 1 / expanded_df['Temperature,K'].values.reshape(-1, 1)
log_m_pred = arrhenius_model.predict(X_full)
expanded_df['M'] = np.exp(log_m_pred)

expanded_df[['Temperature,K', 'm', 'M']].head()
```


Arrhenius Fit RMSE on log(m): 0.1080
ln(A): 1.1847, Ea (J/mol): -209.87

   Temperature,K    m         M
0         423.15  3.4  3.470583
1         423.15  3.4  3.470583
2         423.15  3.4  3.470583
3         423.15  3.4  3.470583
4         423.15  3.4  3.470583

```
# Plot actual vs predicted
plt.figure(figsize=(8, 6))
plt.scatter(expanded_df['m'], expanded_df['M'], alpha=0.6, color='teal')
plt.plot([expanded_df['m'].min(), expanded_df['m'].max()],
         [expanded_df['m'].min(), expanded_df['m'].max()],
         'r--', label='Ideal Fit')
plt.xlabel('Actual m')
plt.ylabel('Predicted M (Arrhenius)')
plt.title('Arrhenius Model: Predicted vs Actual Paris Exponent')
plt.legend()
plt.grid(True)
plt.tight_layout()
plt.show()
```

# Implementation of Walker Equation

```
expanded_df["y"] = expanded_df.apply(
    lambda row: np.log(row["da_dN"]) - (row["M"] * np.log(row["Delta K"])),
    axis = 1
)

expanded_df['x'] = expanded_df.apply(
    lambda row: row["M"] * np.log(1 - row["R- Ratio"]),
    axis = 1
)

expanded_df.head(5)
```

   SI No.  Temperature, C             c    m  R- Ratio  Delta K     da_dN  \
0       1             150  8.200000e-09  3.4       0.1       14  0.000065   
1       1             150  8.200000e-09  3.4       0.1       15  0.000082   
2       1             150  8.200000e-09  3.4       0.1       16  0.000102   
3       1             150  8.200000e-09  3.4       0.1       17  0.000125   
4       1             150  8.200000e-09  3.4       0.1       18  0.000152   

   Temperature,K         M          y         x  
0         423.15  3.470583 -18.805404 -0.365662  
1         423.15  3.470583 -18.810274 -0.365662  
2         423.15  3.470583 -18.814829 -0.365662  
3         423.15  3.470583 -18.819108 -0.365662  
4         423.15  3.470583 -18.823143 -0.365662

```
def lin_reg(X, Y):
    # Compute means
    X_mean = sum(X) / len(X)
    Y_mean = sum(Y) / len(Y)
    
    # Compute slope
    numerator = sum((X[i] - X_mean) * (Y[i] - Y_mean) for i in range(len(X)))
    denominator = sum((X[i] - X_mean) ** 2 for i in range(len(X)))
    slope = numerator / denominator
    
    # Compute intercept
    intercept = Y_mean - slope * X_mean

    return slope, intercept

slope, intercept = lin_reg(expanded_df['x'], expanded_df["y"])
print(f"slope: {slope:.4f} ,\nintercept: {intercept:.4f}")
```

slope: -0.2130 ,
intercept: -18.6540

```
plt.figure(figsize=(8, 6))
x_values = np.linspace(expanded_df['x'].min(), expanded_df['x'].max(), 100)

y_values = (
    slope * x_values + intercept
)

plt.figure(figsize=(8, 6))
plt.plot(x_values, y_values, color="red", linestyle="-", linewidth=2, label="Regressed lines")
plt.scatter(expanded_df['x'], expanded_df['y'], color="darkblue", label="Data points")

plt.xlabel("X", fontsize=12, fontweight="bold")
plt.ylabel("Y", fontsize=12, fontweight="bold")
plt.title("Walker model - regression", fontsize=14, fontweight="bold")

plt.grid(True, linestyle="-", alpha=0.6)
plt.legend(fontsize=12)

plt.show()
```

```
C = np.exp(intercept)
gamma = slope

C, gamma
```

(np.float64(7.919370152865499e-09), np.float64(-0.2130222156343145))

```
expanded_df['da/dN_calc'] = expanded_df.apply(
    lambda row: C * ((row["Delta K"] * ((1 - row["R- Ratio"])** gamma)) ** row["M"]),
    axis = 1
)

expanded_df.head(5)
```

   SI No.  Temperature, C             c    m  R- Ratio  Delta K     da_dN  \
0       1             150  8.200000e-09  3.4       0.1       14  0.000065   
1       1             150  8.200000e-09  3.4       0.1       15  0.000082   
2       1             150  8.200000e-09  3.4       0.1       16  0.000102   
3       1             150  8.200000e-09  3.4       0.1       17  0.000125   
4       1             150  8.200000e-09  3.4       0.1       18  0.000152   

   Temperature,K         M          y         x  da/dN_calc  
0         423.15  3.470583 -18.805404 -0.365662    0.000081  
1         423.15  3.470583 -18.810274 -0.365662    0.000103  
2         423.15  3.470583 -18.814829 -0.365662    0.000129  
3         423.15  3.470583 -18.819108 -0.365662    0.000160  
4         423.15  3.470583 -18.823143 -0.365662    0.000195

```
actual = expanded_df['da_dN']
predicted = expanded_df['da/dN_calc']

plt.figure(figsize=(8, 6))
plt.scatter(actual, predicted, color='blue', alpha=0.6, label='Predicted vs Actual da/dN')

# Reference line (perfect prediction)
plt.plot([actual.min(), actual.max()], [actual.min(), actual.max()], 'r--', label='Ideal Fit')

plt.xlabel('Actual da/dN', fontsize=12, fontweight='bold')
plt.ylabel('Predicted da/dN', fontsize=12, fontweight='bold')
plt.title('Model: Predicted vs Actual da/dN', fontsize=14, fontweight='bold')
plt.legend(fontsize=12)
plt.grid(True, linestyle='-', alpha=0.6)
plt.tight_layout()
plt.show()
```

```
error = expanded_df["da/dN_calc"] - expanded_df["da_dN"]

plt.figure(figsize=(8, 5))
plt.hist(error, bins=20, color='teal', edgecolor='black', alpha=0.7)

plt.xlabel('Prediction Error (Calc - Actual)')
plt.ylabel('Frequency')
plt.title('Histogram of da/dN Prediction Errors')
plt.grid(True)
plt.tight_layout()
plt.show()
```

```
def compute_M(temp_C, lnA, Ea):
    temp_K = temp_C + 273.15
    M_val = np.exp(lnA - Ea / (R * temp_K))
    return M_val
    
def plot_da_dN_vs_deltaK_equation(temp_C, r_ratio, C, gamma, lnA, Ea):
    delta_K_vals = np.linspace(5, 40, 200)
    da_dN_vals = []

    M = compute_M(temp_C, lnA, Ea)

    for dk in delta_K_vals:
        da_dN = C * ((dk * (1 - r_ratio) ** gamma) ** M)
        da_dN_vals.append(da_dN)

    scatter_df = expanded_df[
        (expanded_df['Temperature, C'] == temp_C) &
        (np.isclose(expanded_df['R- Ratio'], r_ratio, rtol=1e-2))
    ]

    plt.figure(figsize=(8, 5))
    plt.plot(delta_K_vals, da_dN_vals, label='Predicted by Equation', color='darkorange')
    if not scatter_df.empty:
        plt.scatter(scatter_df['Delta K'], scatter_df['da_dN'], label='Actual data', color='navy')
    plt.xlabel('ΔK')
    plt.ylabel('da/dN')
    plt.title(f'da/dN vs ΔK at T={temp_C}°C, R={r_ratio}')
    plt.legend()
    plt.grid(True)
    plt.tight_layout()
    plt.show()
```

```
plot_da_dN_vs_deltaK_equation(temp_C=150, r_ratio=0.1, C=C, gamma=gamma, lnA=lnA, Ea=Ea)
```

```
r_ratio_vals = np.linspace(0.05, 0.9, 10)
delta_K_range = np.linspace(5, 40, 200)
temp_C = 300

plt.figure(figsize=(10, 6))

for r in r_ratio_vals:
    da_dN_vals = []
    for dk in delta_K_range:
        M = compute_M(temp_C, lnA, Ea)
        base = dk * (max(1e-8, (1 - r)) ** gamma)  # epsilon to prevent divide-by-zero
        da_dN = C * (base ** M)
        da_dN_vals.append(da_dN)

    plt.plot(delta_K_range, da_dN_vals, label=f'R = {r:.2f}')

    scatter_df = expanded_df[
        (expanded_df['Temperature, C'] == temp_C) &
        (np.isclose(expanded_df['R- Ratio'], r, rtol=1e-2))
    ]
    if not scatter_df.empty:
        plt.scatter(scatter_df['Delta K'], scatter_df['da_dN'], label=f'Actual R={r:.2f}', alpha=0.5)

plt.xlabel('ΔK (MPa√m)')
plt.ylabel('da/dN (mm/cycle)')
plt.title(f'Fatigue Crack Growth Rate vs ΔK at {temp_C}°C for Various R-Ratios')
plt.legend(loc='best')
plt.grid(True)
plt.tight_layout()
plt.show()
```

```
r_ratio_vals = np.linspace(0.05, 0.9, 10)
delta_K_range = np.linspace(5, 40, 200)
temp_C = 150

plt.figure(figsize=(10, 6))

for r in r_ratio_vals:
    da_dN_vals = []
    for dk in delta_K_range:
        M = compute_M(temp_C, lnA, Ea)
        base = dk * (max(1e-8, (1 - r)) ** gamma)  # epsilon to prevent divide-by-zero
        da_dN = C * (base ** M)
        da_dN_vals.append(da_dN)

    plt.plot(delta_K_range, da_dN_vals, label=f'R = {r:.2f}')

    scatter_df = expanded_df[
        (expanded_df['Temperature, C'] == temp_C) &
        (np.isclose(expanded_df['R- Ratio'], r, rtol=1e-2))
    ]
    if not scatter_df.empty:
        plt.scatter(scatter_df['Delta K'], scatter_df['da_dN'], label=f'Actual R={r:.2f}', alpha=0.5)

plt.xlabel('ΔK (MPa√m)')
plt.ylabel('da/dN (mm/cycle)')
plt.title(f'Fatigue Crack Growth Rate vs ΔK at {temp_C}°C for Various R-Ratios')
plt.legend(loc='best')
plt.grid(True)
plt.tight_layout()
plt.show()
```

```
def plot_da_dN_vs_r_ratio_equation(temp_C, delta_K, C, gamma, lnA, Ea):
    r_ratio_vals = np.linspace(0.05, 1, 200)
    da_dN_vals = []
    dk = delta_K

    for r in r_ratio_vals:
        M = compute_M(temp_C, lnA, Ea)
        da_dN = C * ((dk * (1 - r) ** gamma) ** M)
        da_dN_vals.append(da_dN)

    scatter_df = expanded_df[
        (expanded_df['Temperature, C'] == temp_C) &
        (np.isclose(expanded_df['Delta K'], dk, rtol=1e-2))
    ]

    plt.figure(figsize=(8, 5))
    plt.plot(r_ratio_vals, da_dN_vals, label='Predicted by Equation', color='darkorange')
    if not scatter_df.empty:
        plt.scatter(scatter_df['R- Ratio'], scatter_df['da_dN'], label='Actual data', color='navy')
    plt.xlabel('R-Ratio')
    plt.ylabel('da/dN')
    plt.title(f'da/dN vs R at T={temp_C}°C, ΔK={delta_K}')
    plt.legend()
    plt.grid(True)
    plt.tight_layout()
    plt.show()
```

```
plot_da_dN_vs_r_ratio_equation(temp_C=300, delta_K = 15, C=C, gamma=gamma, lnA=lnA, Ea=Ea)
```

C:\Users\Chiranjeeb Debata\AppData\Local\Temp\ipykernel_8112\799842363.py:8: RuntimeWarning: divide by zero encountered in scalar power
  da_dN = C * ((dk * (1 - r) ** gamma) ** M)

```
delta_K_vals = [5, 10, 15, 20, 25]
temp_C = 300

plt.figure(figsize=(10, 6))  # One unified figure

r_ratio_vals = np.linspace(0.05, 0.9, 200)

for dk in delta_K_vals:
    da_dN_vals = []
    for r in r_ratio_vals:
        M = compute_M(temp_C, lnA, Ea)
        da_dN = C * ((dk * (1 - r) ** gamma) ** M)
        da_dN_vals.append(da_dN)

    plt.plot(r_ratio_vals, da_dN_vals, label=f'ΔK = {dk} MPa√m')

    # Optionally overlay actual data points
    scatter_df = expanded_df[
        (expanded_df['Temperature, C'] == temp_C) &
        (np.isclose(expanded_df['Delta K'], dk, rtol=1e-2))
    ]
    if not scatter_df.empty:
        plt.scatter(scatter_df['R- Ratio'], scatter_df['da_dN'], label=f'Actual ΔK={dk}', alpha=0.6)

# Plot styling
plt.xlabel('R-Ratio')
plt.ylabel('da/dN')
plt.title(f'Fatigue Crack Growth Rate vs R-Ratio at {temp_C}°C')
plt.legend(loc='best')
plt.grid(True)
plt.tight_layout()
plt.show()
```

```
delta_K_vals = [5, 10, 15, 20, 25]
temp_C = 150

plt.figure(figsize=(10, 6))  # One unified figure

r_ratio_vals = np.linspace(0.05, 0.9, 200)

for dk in delta_K_vals:
    da_dN_vals = []
    for r in r_ratio_vals:
        M = compute_M(temp_C, lnA, Ea)
        da_dN = C * ((dk * (1 - r) ** gamma) ** M)
        da_dN_vals.append(da_dN)

    plt.plot(r_ratio_vals, da_dN_vals, label=f'ΔK = {dk} MPa√m')

    # Optionally overlay actual data points
    scatter_df = expanded_df[
        (expanded_df['Temperature, C'] == temp_C) &
        (np.isclose(expanded_df['Delta K'], dk, rtol=1e-2))
    ]
    if not scatter_df.empty:
        plt.scatter(scatter_df['R- Ratio'], scatter_df['da_dN'], label=f'Actual ΔK={dk}', alpha=0.6)

# Plot styling
plt.xlabel('R-Ratio')
plt.ylabel('da/dN')
plt.title(f'Fatigue Crack Growth Rate vs R-Ratio at {temp_C}°C')
plt.legend(loc='best')
plt.grid(True)
plt.tight_layout()
plt.show()
```

```
def plot_da_dN_vs_temperature_equation(delta_K, r_ratio, C, gamma, lnA, Ea):
    temp_vals = np.linspace(50, 300, 300)
    da_dN_vals = []
    dk = delta_K

    for temp_C in temp_vals:
        M = compute_M(temp_C, lnA, Ea)
        da_dN = C * ((dk * (1 - r_ratio) ** gamma) ** M)
        da_dN_vals.append(da_dN)

    scatter_df = expanded_df[
        (np.isclose(expanded_df['Delta K'], dk, rtol=1e-2)) &
        (np.isclose(expanded_df['R- Ratio'], r_ratio, rtol=1e-2))
    ]

    plt.figure(figsize=(8, 5))
    plt.plot(temp_vals, da_dN_vals, label='Predicted by Equation', color='darkorange')
    if not scatter_df.empty:
        plt.scatter(scatter_df['Temperature, C'], scatter_df['da_dN'], label='Actual data', color='navy')
    plt.xlabel('Temperature, C')
    plt.ylabel('da/dN')
    plt.title(f'da/dN vs T(°C) at ΔK={delta_K}, R={r_ratio}')
    plt.legend()
    plt.grid(True)
    plt.tight_layout()
    plt.show()
```

```
plot_da_dN_vs_temperature_equation(delta_K = 20, r_ratio = 0.1, C=C, gamma=gamma, lnA = lnA, Ea=Ea)
```

```
r_ratio_vals = np.linspace(0.05, 0.9, 10)  # Adjust for resolution as needed
temp_vals = np.linspace(50, 300, 50)
delta_K = 20  # Fixed ΔK value (can sweep separately if needed)

plt.figure(figsize=(10, 6))

for r in r_ratio_vals:
    da_dN_vals = []
    for temp_C in temp_vals:
        M = compute_M(temp_C, lnA, Ea)
        base = delta_K * (max(1e-8, (1 - r)) ** gamma)  # Avoid divide-by-zero
        da_dN = C * (base ** M)
        da_dN_vals.append(da_dN)

    plt.plot(temp_vals, da_dN_vals, label=f'R = {r:.2f}')

    scatter_df = expanded_df[
        (np.isclose(expanded_df['Delta K'], delta_K, rtol=1e-2)) &
        (np.isclose(expanded_df['R- Ratio'], r, rtol=1e-2))
    ]
    if not scatter_df.empty:
        plt.scatter(scatter_df['Temperature, C'], scatter_df['da_dN'], label=f'Actual R={r:.2f}', alpha=0.6)

plt.xlabel('Temperature (°C)')
plt.ylabel('da/dN (mm/cycle)')
plt.title(f'Fatigue Crack Growth Rate vs Temperature at ΔK={delta_K} MPa√m')
plt.legend(loc='best')
plt.grid(True)
plt.tight_layout()
plt.show()
```

```

```
